Repository: Mythmaker28/Quantum-Sensors-Qubits-in-Biology

# ⚛️ Biological Qubits & Quantum Sensors Atlas
🔗 [**Live Dashboard**](https://mythmaker28.github.io/Quantum-Sensors-Qubits-in-Biology/) | 📊 [Data](data/processed/atlas_fp_optical_v2_2_curated.csv) | 📖 [Full Documentation](DOCUMENTATION.md) | 🔀 [Version switch: v1.2.1 | v2.0 | v2.2.2](#citation)
> **Curated database of quantum systems (qubits, sensors, fluorescent proteins) used in biological contexts** — from ODMR-controlled NV centers to calcium biosensors with quantum optical properties.

---

## 🏆 Post-Nobel 2025 Context

The **2025 Nobel Prize in Physics** recognized pioneering work on Josephson junctions and superconducting quantum circuits—demonstrating that macroscopic engineered systems can exhibit genuine quantum behavior. This atlas extends that exploration to an orthogonal frontier: **room-temperature quantum platforms** compatible with biological contexts.

**Why this matters:** While superconducting qubits operate at ~10-50 mK, the systems catalogued here function at **270-320 K** (ambient/physiological temperatures), enabling in vivo sensing, biological imaging, and exploration of quantum effects in living systems.

📖 **[Read full context: Post-Josephson platforms and biological quantum systems →](docs/NOBEL2025_CONTEXT.md)**

---

## 🚀 Quick Start

### Explore the Data

```bash

# Interactive Dashboard (recommended)
https://mythmaker28.github.io/Quantum-Sensors-Qubits-in-Biology/

# Download Dataset (RECOMMENDED: curated tier for modeling)
wget https://github.com/Mythmaker28/Quantum-Sensors-Qubits-in-Biology/raw/main/data/processed/atlas_fp_optical_v2_2_curated.csv

# Or full mixed dataset (includes 103 auto-harvested with placeholder data)
wget https://github.com/Mythmaker28/Quantum-Sensors-Qubits-in-Biology/raw/main/data/processed/atlas_fp_optical_v2_2.csv
```

### Use in Your Research

```python
import pandas as pd

# RECOMMENDED: Load curated tier (modeling-ready, 180 systems)
df = pd.read_csv('atlas_fp_optical_v2_2_curated.csv')

# Filter controlled qubits (ODMR)
qubits = df[df['method'].str.contains('ODMR', na=False)]

# Get calcium sensors
ca_sensors = df[df['family'] == 'Calcium']

# NOTE: Avoid 'atlas_fp_optical_v2_2.csv' (mixed, includes 103 placeholder systems)
```

---

## 🔀 Which Version Should I Use?

This atlas maintains **dual versioning** for different use cases:

| Version | Status | Systems | Use Case | DOI |
|---------|--------|---------|----------|-----|
| **v2.2.2** | ✨ **Active** | 180 curated | Research, ML, development | ⏳ TBD (pending Zenodo) |
| **v1.2.1** | 🔒 **Frozen** | 66 | Frontiers manuscript citation | ✅ [10.5281/zenodo.17420604](https://doi.org/10.5281/zenodo.17420604) |

**Quick guide:**

## 📊 Data Tiers

The atlas uses **explicit quality tiers** to separate curated data from auto-harvested placeholders:

| Tier | Count | Description | File | Use Case |
|------|-------|-------------|------|----------|
| **Tier 1: CURATED** | 180 | Known family + DOI + (spectra OR contrast>1.5) | `atlas_fp_optical_v2_2_curated.csv` | ✅ **Modeling, analysis** |
| **Tier 2: CANDIDATES** | 13 | Real systems, incomplete metadata | `atlas_fp_optical_v2_2_candidates.csv` | Manual curation queue |
| **Tier 3: UNKNOWN** | 103 | Auto-harvested, placeholder data | `atlas_fp_optical_v2_2_unknown.csv` | Transparency only |

**For machine learning / quantitative analysis:** Use **Tier 1 (curated)** only.

**Why the split?**  
During API harvesting (UniProt, FPbase), 103 systems were auto-added with `family="Unknown"` and `contrast_normalized=1.0` (placeholder). These introduce noise in models and are now explicitly isolated.

See [docs/DATA_TIERS.md](docs/DATA_TIERS.md) for complete tier definitions.

---

### Validate Dataset

```bash

# Validate full mixed dataset
python scripts/validate_atlas.py mixed

# Data Directory Structure

## Current Layout (Dual Structure)

### Legacy (Maintained for Compatibility)
```
data/processed/   # Original location (still valid, used by existing scripts)
data/staging/     # Original staging (optical + non-optical mixed)
```

### New (Organized by Modality)
```
data/optical/
  ├── curated/
  │   ├── atlas_fp_optical_v2_2_curated.csv  # 180 Tier 1 systems
  │   └── atlas_fp_optical_v2_2.csv          # 296 mixed (all tiers)
  └── staging/
      ├── atlas_fp_optical_v2_2_candidates.csv  # 13 Tier 2
      └── atlas_fp_optical_v2_2_unknown.csv     # 103 Tier 3

data/non_optical/
  ├── spin_qubits/
  │   └── staging/
  │       └── spin_qubit_candidates.csv       # 13 systems
  ├── radical_pairs/
  │   └── staging/
  │       └── radical_pair_candidates.csv     # 11 systems
  └── nuclear_spins/
      └── staging/
          └── nuclear_spin_candidates.csv     # 11 systems
```

## Recommendation

**For new work :** Use `data/optical/` and `data/non_optical/`  
**For existing scripts :** `data/processed/` still functional (files copied, not moved)

## Synthesis Sheets

See `atlas/systems_by_modality/` for detailed documentation on each family.

File: data/non_optical/spin_qubits/staging/spin_qubit_candidates.csv
id,label,system_type,host_material,T2_microseconds,T2_star_microseconds,T1_microseconds,temperature_K,measurement_method,magnetic_sensitivity_nT_rtHz,doi,evidence_level,curator,notes
SPIN_NV_001,NV- center in diamond (room temp),NV_center,diamond,1800,,6000000,298,ODMR,130,10.1016/j.physrep.2013.02.001,A,non_optical_v1,"Negatively charged nitrogen-vacancy center, typical values at room temperature"
SPIN_NV_002,NV- center in diamond (77K),NV_center,diamond,600000,,,,ODMR,,10.1103/PhysRevB.79.075203,A,non_optical_v1,"NV- at liquid nitrogen temperature, extended coherence"
SPIN_SIC_001,VSi defect in 4H-SiC,SiC_defect,silicon_carbide,160,,,,ODMR,,10.1038/nmat4145,A,non_optical_v1,"Silicon vacancy in 4H polytype, room temperature ODMR control"
SPIN_SIC_002,Divacancy in 4H-SiC,SiC_defect,silicon_carbide,,,1000,20,pulsed_ESR,,10.1103/PhysRevLett.112.187601,A,non_optical_v1,"Neutral divacancy defect at cryogenic temperature"
SPIN_SIV_001,SiV- center in diamond,SiV_center,diamond,13,,,,ODMR,,10.1103/PhysRevLett.113.020503,A,non_optical_v1,"Negatively charged silicon vacancy, narrow optical linewidth"
SPIN_P1_001,P1 center in diamond,P1_center,diamond,50,600,,298,ODMR,,10.1103/PhysRevB.79.075203,A,non_optical_v1,"Substitutional nitrogen (neutral), room temperature ESR"
SPIN_FULLERENE_001,N@C60 endohedral fullerene,endohedral_fullerene,fullerene_cage,,,600000,230,pulsed_ESR,,10.1038/ncomms10240,A,non_optical_v1,"Nitrogen atom trapped in C60, exceptionally long T1 for molecular system"
SPIN_GEV_001,GeV- center in diamond,GeV_center,diamond,,,100,4,ODMR,,10.1103/PhysRevLett.119.253601,A,non_optical_v2,"Germanium vacancy, narrow zero-phonon line at cryogenic temperature"
SPIN_SNV_001,SnV- center in diamond,SnV_center,diamond,3.5,,,,ODMR,,10.1103/PhysRevLett.113.020503,A,non_optical_v2,"Tin vacancy, shows Fourier-limited optical transitions"
SPIN_SIC_003,VSi defect 4H-SiC V1 site,SiC_defect,silicon_carbide,120,,,,ODMR,,10.1103/PhysRevB.92.115206,A,non_optical_v3,"Silicon vacancy V1 site in 4H polytype, complementary to V2"
SPIN_SIC_004,Divacancy 6H-SiC hh site,SiC_defect,silicon_carbide,,,,,ODMR,,10.1103/PhysRevLett.115.247602,A,non_optical_v3,"Neutral divacancy in 6H polytype hh configuration"
SPIN_PBV_001,PbV- center in diamond,PbV_center,diamond,,,,,ODMR,,10.1103/PhysRevLett.122.190503,A,non_optical_v3,"Lead vacancy center, telecom wavelength 1935nm, narrow linewidth"
SPIN_MGV_001,MgV- center in diamond,MgV_center,diamond,,,,,ODMR,,10.1103/PhysRevB.103.L140102,A,non_optical_v3,"Magnesium vacancy, high Debye-Waller factor"
